Repository: pypi-data/pypi-mirror-374

# PyPI code 374

This repository is part of a project to make all code in PyPI as accessible as possible. For more information 
on the project and to find out how to utilise this data, see the website: https://py-code.org/

This repo contains 20038 packages uploaded to PyPI between 
2025-09-03 11:33 and 2025-09-04 22:39.

The repo is 69% (13948/20038) complete.

Package contents can be found [in the code branch](https://github.com/pypi-data/pypi-mirror-374/tree/code/packages).

A browsable package list for all repositories [all packages here](https://py-code.org/repositories/pypi-mirror-374).

## Install from Python Package Index (PyPI)

Selected releases are uploaded to PyPI as packaged binaries for common platforms and Python versions. You can install _pbf_ with
```
pip install pbf
```
If there is no precompiled package for your platform, a manual attempt to compile _pbf_ from source will be made.

You can take a look at the [example scripts](https://gitlab.com/hpfem/code/pbf/-/tree/master/examples?ref_type=heads) or the [test scripts](https://gitlab.com/hpfem/code/pbf/-/tree/master/tests?ref_type=heads). Make sure to select the version corresponding to your local installation, since the master branch may include recent changes that haven't made it into a new version yet. 

A good starting point may be this [transient heat conduction](https://gitlab.com/hpfem/code/pbf/-/blob/master/examples/thermal_metrics.py?ref_type=heads) example with a custom postprocessor to extract data like cooling rates or time above melting. Alternatively, [steady-state heat conduction](https://gitlab.com/hpfem/code/pbf/-/blob/master/examples/steadystate_thermal.py?ref_type=heads) can provide a quick and cheap estimate of the melt pool dimensions and the temperature field in its proximity. However, the nonlinear iterations may be a bit less robust due to the apparent heat capacity formulation.

Disclaimer: everything is experimental and subject to change :)

## Compile from source

This is intended mostly for development on _pbf_. Clone the repository recursively:
```
git clone --recursive https://gitlab.com/hpfem/code/mlhp.git
```
Create a build project using CMake and compile `pymlhpbf`. You will find pbf.py in the /bin subfolder of your build tree.

File: packages/pbf/pbf-0.2.0.tar.gz/pbf-0.2.0/materials/SS316L/density.csv
Temperature;Density
26.85;7954
126.85;7910
226.85;7864
326.85;7818
426.85;7771
526.85;7723
626.85;7674
726.85;7624
826.85;7574
926.85;7523
1026.85;7471
1126.85;7419
1226.85;7365
1326.85;7311
1426.85;6979
1526.85;6920
1626.85;6857
1726.85;6791
1826.85;6721
1926.85;6648
2026.85;6571
2126.85;6490
2226.85;6406
2326.85;6318
2426.85;6229
2526.85;6131
2626.85;6032
2726.85;5930
