Repository: pypi-data/pypi-mirror-374

# PyPI code 374

This repository is part of a project to make all code in PyPI as accessible as possible. For more information 
on the project and to find out how to utilise this data, see the website: https://py-code.org/

This repo contains 20038 packages uploaded to PyPI between 
2025-09-03 11:33 and 2025-09-04 22:39.

The repo is 69% (13948/20038) complete.

Package contents can be found [in the code branch](https://github.com/pypi-data/pypi-mirror-374/tree/code/packages).

A browsable package list for all repositories [all packages here](https://py-code.org/repositories/pypi-mirror-374).

## Install from Python Package Index (PyPI)

Selected releases are uploaded to PyPI as packaged binaries for common platforms and Python versions. You can install _pbf_ with
```
pip install pbf
```
If there is no precompiled package for your platform, a manual attempt to compile _pbf_ from source will be made.

You can take a look at the [example scripts](https://gitlab.com/hpfem/code/pbf/-/tree/master/examples?ref_type=heads) or the [test scripts](https://gitlab.com/hpfem/code/pbf/-/tree/master/tests?ref_type=heads). Make sure to select the version corresponding to your local installation, since the master branch may include recent changes that haven't made it into a new version yet. 

A good starting point may be this [transient heat conduction](https://gitlab.com/hpfem/code/pbf/-/blob/master/examples/thermal_metrics.py?ref_type=heads) example with a custom postprocessor to extract data like cooling rates or time above melting. Alternatively, [steady-state heat conduction](https://gitlab.com/hpfem/code/pbf/-/blob/master/examples/steadystate_thermal.py?ref_type=heads) can provide a quick and cheap estimate of the melt pool dimensions and the temperature field in its proximity. However, the nonlinear iterations may be a bit less robust due to the apparent heat capacity formulation.

Disclaimer: everything is experimental and subject to change :)

## Compile from source

This is intended mostly for development on _pbf_. Clone the repository recursively:
```
git clone --recursive https://gitlab.com/hpfem/code/mlhp.git
```
Create a build project using CMake and compile `pymlhpbf`. You will find pbf.py in the /bin subfolder of your build tree.

File: packages/pbf/pbf-0.2.0.tar.gz/pbf-0.2.0/materials/SS316L/coefficientOfThermalExpansion.csv
Temperature;CoefficientOfThermalExpansion
-0.149999999999977;1.46E-05
26.85;1.48E-05
76.85;1.52E-05
126.85;1.56E-05
226.85;1.63E-05
326.85;1.69E-05
426.85;1.74E-05
526.85;1.79E-05
626.85;1.83E-05
726.85;1.87E-05
826.85;1.90E-05
926.85;1.93E-05
1026.85;1.95E-05
1126.85;1.96E-05
1226.85;1.98E-05
1326.85;1.99E-08

File: packages/pbf/pbf-0.2.0.tar.gz/pbf-0.2.0/materials/SS316L/mechanicalProperties.csv
Temperature;YoungModulus;PoissonRatio;BulkModulus;ShearModulus
20;195000000000;0.25;130000000000;78000000000
100;191000000000;0.26;132638888888.889;75793650793.6508
200;186000000000;0.275;137777777777.778;72941176470.5882
300;180000000000;0.315;162162162162.162;68441064638.7833
400;173000000000;0.33;169607843137.255;65037593984.9624
500;164000000000;0.3;136666666666.667;63076923076.9231
600;155000000000;0.32;143518518518.519;58712121212.1212
700;144000000000;0.31;126315789473.684;54961832061.0687
800;131000000000;0.24;83974358974.359;52822580645.1613
900;117000000000;0.24;75000000000;47177419354.8387
1000;100000000000;0.24;641025641025.641;40322580645.1613
1100;81000000000;0.24;519230769230.769;32661290322.5806
1200;51000000000;0.24;326923076923.077;20564516129.0323
