Repository: pypi-data/pypi-mirror-374

# PyPI code 374

This repository is part of a project to make all code in PyPI as accessible as possible. For more information 
on the project and to find out how to utilise this data, see the website: https://py-code.org/

This repo contains 20038 packages uploaded to PyPI between 
2025-09-03 11:33 and 2025-09-04 22:39.

The repo is 69% (13948/20038) complete.

Package contents can be found [in the code branch](https://github.com/pypi-data/pypi-mirror-374/tree/code/packages).

A browsable package list for all repositories [all packages here](https://py-code.org/repositories/pypi-mirror-374).

## Install from Python Package Index (PyPI)

Selected releases are uploaded to PyPI as packaged binaries for common platforms and Python versions. You can install _pbf_ with
```
pip install pbf
```
If there is no precompiled package for your platform, a manual attempt to compile _pbf_ from source will be made.

You can take a look at the [example scripts](https://gitlab.com/hpfem/code/pbf/-/tree/master/examples?ref_type=heads) or the [test scripts](https://gitlab.com/hpfem/code/pbf/-/tree/master/tests?ref_type=heads). Make sure to select the version corresponding to your local installation, since the master branch may include recent changes that haven't made it into a new version yet. 

A good starting point may be this [transient heat conduction](https://gitlab.com/hpfem/code/pbf/-/blob/master/examples/thermal_metrics.py?ref_type=heads) example with a custom postprocessor to extract data like cooling rates or time above melting. Alternatively, [steady-state heat conduction](https://gitlab.com/hpfem/code/pbf/-/blob/master/examples/steadystate_thermal.py?ref_type=heads) can provide a quick and cheap estimate of the melt pool dimensions and the temperature field in its proximity. However, the nonlinear iterations may be a bit less robust due to the apparent heat capacity formulation.

Disclaimer: everything is experimental and subject to change :)

## Compile from source

This is intended mostly for development on _pbf_. Clone the repository recursively:
```
git clone --recursive https://gitlab.com/hpfem/code/mlhp.git
```
Create a build project using CMake and compile `pymlhpbf`. You will find pbf.py in the /bin subfolder of your build tree.

File: packages/pbf/pbf-0.2.0.tar.gz/pbf-0.2.0/materials/Ti6Al4V/thermalExpansionCoefficient.csv
Temperature;CoefficientOfThermalExpansion
24.0;8.78E-6
93.0;9.83E-6
204.0;10.0E-6
316.0;10.7E-6
427.0;11.1E-6
538.0;11.2E-6
649.0;11.7E-6
760.0;12.2E-6
871.0;12.3E-6
1094;12.4E-6
1650;12.5E-6

File: packages/pbf/pbf-0.2.0.tar.gz/pbf-0.2.0/materials/Ti6Al4V/yieldStrength.csv
Temperature;YieldStrength;TangentModulus
24.0;1000000000;700000000
205.0;630000000;2200000000
428.0;520000000;1900000000
650.0;300000000;1900000000
872.0;25000000;2000000000
1094.0;5000000;2000000000
1650.0;100000;100000000
